Repository: VVS96GH/weld_report

# Welding Statistics Dashboard

A Next.js 16 + Postgres 17 rebuild of the Power BI report *"ALL SUBCON CCC / GAC / Tekfen /
Medgulf (EP DATA) — Weld Progress (Full Scope)"*: 44 report pages (welding progress, NDE
status by RT coverage, PWHT backlog, rejection detail per WPS) reproduced from the raw weld
exports with every formula traced to the DAX measure it came from, and rendered in the
T.EN design system.

Repository: `anatoly/welding_report` on [git.mantalis.qa](https://git.mantalis.qa/anatoly/welding_report)
(private; see [docs/ci.md](docs/ci.md) for the remote and CI conventions).

File: analysis/sources4/wps-pwht-status.json
[
 {
  "WPS No.": "304-SS-02",
  "PWHT(Y/N)": "N",
  "Thickness": null
 },
 {
  "WPS No.": "304-SS-04",
  "PWHT(Y/N)": "N",
  "Thickness": null
 },
 {
  "WPS No.": "CS/LTCS-001",
  "PWHT(Y/N)": "N",
  "Thickness": null
 },
 {
  "WPS No.": "CS/LTCS-002",
  "PWHT(Y/N)": "Y",
  "Thickness": null
 },
 {
  "WPS No.": "CS/LTCS-003",
  "PWHT(Y/N)": "N",
  "Thickness": null
 },
 {
  "WPS No.": "CS/LTCS-004",
  "PWHT(Y/N)": "Y",
  "Thickness": null
 },
 {
  "WPS No.": "CS/LTCS-005",
  "PWHT(Y/N)": "N",
  "Thickness": null
 },
 {
  "WPS No.": "CS/LTCS-006",
  "PWHT(Y/N)": "Y",
  "Thickness": null
 },
 {
  "WPS No.": "CS/LTCS-007",
  "PWHT(Y/N)": "N",
  "Thickness": null
 },
 {
  "WPS No.": "CS/LTCS-008",
  "PWHT(Y/N)": "Y",
  "Thickness": null
 },
 {
  "WPS No.": "CS/LTCS-009",
  "PWHT(Y/N)": "Y",
  "Thickness": null
 },
 {
  "WPS No.": "CS/LTCS-010",
  "PWHT(Y/N)": "N",
  "Thickness": null
 },
 {
  "WPS No.": "CS/LTCS-011",
  "PWHT(Y/N)": "Y",
  "Thickness": null
 },
 {
  "WPS No.": "CS/LTCS-012",
  "PWHT(Y/N)": "N",
  "Thickness": null
 },
 {
  "WPS No.": "CS/LTCS-013",
  "PWHT(Y/N)": "Y",
  "Thickness": null
 },
 {
  "WPS No.": "CS/LTCS-014",
  "PWHT(Y/N)": "N",
  "Thickness": null
 },
 {
  "WPS No.": "CS/LTCS-015",
  "PWHT(Y/N)": "N",
  "Thickness": "25mm to 38.1"
 },
 {
  "WPS No.": "CS/LTCS-017",
  "PWHT(Y/N)": "N",
  "Thickness": null
 },
 {
  "WPS No.": "CS/LTCS-AUT-001",
  "PWHT(Y/N)": "N",
  "Thickness": null
 },
 {
  "WPS No.": "CS/LTCS-AUT-002",
  "PWHT(Y/N)": "Y",
  "Thickness": null
 },
 {
  "WPS No.": "CS/LTCS-AUT-003",
  "PWHT(Y/N)": "N",
  "Thickness": null
 },
 {
  "WPS No.": "CS/LTCS-AUT-005",
  "PWHT(Y/N)": "N",
  "Thickness": null
 },
 {
  "WPS No.": "CS/LTCS-AUT-006",
  "PWHT(Y/N)": "Y",
  "Thickness": null
 },
 {
  "WPS No.": "CS/LTCS-AUT-007",
  "PWHT(Y/N)": "N",
  "Thickness": null
 },
 {
  "WPS No.": "CS/LTCS-AUT-008",
  "PWHT(Y/N)": "Y",
  "Thickness": null
 },
 {
  "WPS No.": "CS/LTCS-AUT-009",
  "PWHT(Y/N)": "N",
  "Thickness": null
 },
 {
  "WPS No.": "CS/LTCS-AUT-010",
  "PWHT(Y/N)": "Y",
  "Thickness": null
 },
 {
  "WPS No.": "CS/LTCS-AUT-011",
  "PWHT(Y/N)": "N",
  "Thickness": "25mm to 38.1"
 },
 {
  "WPS No.": "DEW-CS/LTCS-002",
  "PWHT(Y/N)": "Y",
  "Thickness": null
 },
 {
  "WPS No.": "DEW-CS/LTCS-004",
  "PWHT(Y/N)": "Y",
  "Thickness": null
 },
 {
  "WPS No.": "DEW-CS/LTCS-008",
  "PWHT(Y/N)": "Y",
  "Thickness": null
 },
 {
  "WPS No.": "LA-01",
  "PWHT(Y/N)": "Y",
  "Thickness": null
 },
 {
  "WPS No.": "LA-02",
  "PWHT(Y/N)": "Y",
  "Thickness": null
 },
 {
  "WPS No.": "LA-05",
  "PWHT(Y/N)": "Y",
  "Thickness": null
 }
]

File: analysis/sources4/wps-reg.json (part 1 of 3)
[
 {
  "S.N": "1",
  "WPS NO.": "CS/LTCS-001",
  "WPS\nDocument No/Rev.\nOLD DOC. NO": "NFE1-CCC-QM-WPS-00041  Rev.1\nNFE1-CCC-QM-PRC-00043 Rev.0",
  "WPS Rev. No.": "1",
  "PQR \nNo/Rev.": "CCC-PLTC-11\nRev. 0",
  "WELDING PROCESS (ES)": "GTAW",
  "Column7": "Manual ",
  "PQR Material \nSeamless / Welder Pipes & Plate": "A333GR6 -(P1)",
  "Column9": "  A350LF2-(P1)",
  "Actual PQR ": "5.5",
  "Column11": "273.05",
  "Column12": "10",
  "Design\n Code": "ASME B31.3",
  "WELDING CONSUMABLES\nAPI582": "ER70S-6 \nESAB",
  "WELDING \nPOSITION": "6G UPHILL",
  "IMPACT": "YES",
  "PWHT/\nNACE  ": "N/A",
  "Qualified Material ": "A333 GR 6, A671 GR CC 60-CL 22,A672 GR CC 60-CL 22, A420 WPL6, A350 LF2 , A106B, A105N, A234 WPB or equivalent",
  "Qualified Range\nmin.": "2.75",
  "Qualified Range Max.": "11.5",
  "Qualified \nwelding \nPosition": "ALL",
  "Pre-Heat": "10° Ambient",
  "Line Class": "1A1A, , 1P1A, 1P1AR, 1P1AW, 1P3A, 1R1B, 1R1BR, 1S1A, 1T3AJ, 1T3AO, 1T6ASO,  1W0WG, ,3P1A, 3P1AB, 3P3A, 3R1B1, 3R1B2, 3R1B3, 3S1A. 3S1A4, 3S1AU, 3T3AJ, 6P1A, 6P1AB, 6P3A,  6R1B, 6S1A, 6S1AU,  9P1A, 9S1A, 9S1AU, 9R1B, 1P1A7, 1R1B7, 3R1B7, 3P1A7,1G3A, 1M1A, 1N1A, 3G3A, 63GA,1H3AJ, 6M1A, 1T3AZ, 3T3AZ, 1H3AZ, 3L1B2",
  "DocumentStatus": "APPROVED BY CTJV/QG",
  "PREQUALIED /NEW PQR": "PREQUALIED WPQR  \nNFE1-CTJV-QM-SDR-00056"
 },
 {
  "S.N": "2",
  "WPS NO.": "CS/LTCS-002",
  "WPS\nDocument No/Rev.\nOLD DOC. NO": "NFE1-CCC-QM-WPS-00042 Rev.1\nNFE1-CCC-QM-PRC-00044 Rev.0",
  "WPS Rev. No.": "1",
  "PQR \nNo/Rev.": "CCC-PLTC-41,\n Rev.0",
  "WELDING PROCESS (ES)": "GTAW",
  "Column7": "Manual ",
  "PQR Material \nSeamless / Welder Pipes & Plate": "A333GR6 -(P1)",
  "Column9": "  A350LF2-(P1)",
  "Actual PQR ": "5.5",
  "Column11": "273.05",
  "Column12": "10",
  "Design\n Code": "ASME B31.3",
  "WELDING CONSUMABLES\nAPI582": "ER70S-6 \nESAB",
  "WELDING \nPOSITION": "6G UPHILL",
  "IMPACT": "YES",
  "PWHT/\nNACE  ": "PWHT / YES",
  "Qualified Material ": "A333 GR 6, A671 GR CC 60-CL 22,A672 GR CC 60-CL 22, A420 WPL6, A350 LF2 , A106B, A105N, A234 WPB or equivalent",
  "Qualified Range\nmin.": "2.75",
  "Qualified Range Max.": "11.5",
  "Qualified \nwelding \nPosition": "ALL",
  "Pre-Heat": "10° Ambient",
  "Line Class": "1C3AS, 1C3ASR, 1C3ASV, 1C3ASW, 1C4AS, 1C4ASN, 1C4ASW, 1C6AS,  1R3BS, 1R3BSN, 1R3BSR, 1T6ASJ, 3C3AS, 3C3ASN, 3C3ASW, 3C4AS, 3C4ASW, 3C6AS, 3C6ASN, 3C6ASW, 3R3BS, 3R3BSN, 3R3BSW, 6C3AS, 6C3ASB, 6C3ASN, 6C3ASW, 6C4AS,6C6AS, 6C6ASN, 6R3BS, 6R3BSN, 9C3AS, 9C3ASB, 9C3ASW, 9C4AS, 9R3BS, 9R3BSN, 9R3BSW, 9R6BSW,  1P3AS, 1T3AJS, 3P3AS, 1C3AS7, 1C4AS7, 1R3BS7, 3R6BSN, 6R6BSN, XR6BS, 1D3AS, 1E3AS, 1F4AS, 1L3BS, 3D3AS, 3E3AS, 3L3BS, 6D3AS, 6E3AS, 6K3BS, 9D3AS, 1B3AS, 1B6AS, 3B6AS, 1H3AJS, 1T6ASZ, 1T3AZS, 1H3AZS, XR3BS, 3R4BSW, 1R4BS, 1R4BSW",
  "DocumentStatus": "APPROVED BY CTJV/QG",
  "PREQUALIED /NEW PQR": "PREQUALIED WPQR  \nNFE1-CTJV-QM-SDR-00056"
 },
 {
  "S.N": "3",
  "WPS NO.": "CS/LTCS-003",
  "WPS\nDocument No/Rev.\nOLD DOC. NO": "NFE1-CCC-QM-WPS-00043 Rev.2\nNFE1-CCC-QM-PRC-00045 Rev.1\n",
  "WPS Rev. No.": "2",
  "PQR \nNo/Rev.": "1126-LT-02, \nRev. 0",
  "WELDING PROCESS (ES)": "GTAW / SMAW",
  "Column7": "Manual ",
  "PQR Material \nSeamless / Welder Pipes & Plate": "A333GR6 -(P1)",
  "Column9": "  A350LF2-(P1)",
  "Actual PQR ": "9.53",
  "Column11": "323.85",
  "Column12": "12",
  "Design\n Code": "ASME B31.3",
  "WELDING CONSUMABLES\nAPI582": "ER70S-6/ E7018-1\nESAB",
  "WELDING \nPOSITION": "6G UPHILL",
  "IMPACT": "YES",
  "PWHT/\nNACE  ": "N/A",
  "Qualified Material ": "A333 GR 6, A671 GR CC 60-CL 22,A672 GR CC 60-CL 22, A420 WPL6, A350 LF2 , A106B, A105N, A234 WPB or equivalent",
  "Qualified Range\nmin.": "4.765",
  "Qualified Range Max.": "15.53",
  "Qualified \nwelding \nPosition": "ALL",
  "Pre-Heat": "10° Ambient",
  "Line Class": "1A1A, , 1P1A, 1P1AR, 1P1AW, 1P3A, 1R1B, 1R1BR, 1S1A, 1T3AJ, 1T3AO, 1T6ASO,  1W0WG, ,3P1A, 3P1AB, 3P3A, 3R1B1, 3R1B2, 3R1B3, 3S1A. 3S1A4, 3S1AU, 3T3AJ, 6P1A, 6P1AB, 6P3A,  6R1B, 6S1A, 6S1AU, 9P1A, 9S1A, 9S1AU, 9R1B, 1P1A7, 1R1B7, 3R1B7, 3P1A7,1G3A, 1M1A, 1N1A, 3G3A, 63GA,1H3AJ, 6M1A, 1T3AZ, 3T3AZ, 1H3AZ, 3L1B2",
  "DocumentStatus": "APPROVED BY CTJV/QG",
  "PREQUALIED /NEW PQR": "PREQUALIED WPQR  \nNFE1-CTJV-QM-SDR-00056"
 },
 {
  "S.N": "4",
  "WPS NO.": "CS/LTCS-004",
  "WPS\nDocument No/Rev.\nOLD DOC. NO": "NFE1-CCC-QM-WPS-00044 Rev.2\nNFE1-CCC-QM-PRC-00046 Rev.1\n",
  "WPS Rev. No.": "2",
  "PQR \nNo/Rev.": "CCC-PLTC-5, \nRev.  0",
  "WELDING PROCESS (ES)": "GTAW / SMAW",
  "Column7": "Manual ",
  "PQR Material \nSeamless / Welder Pipes & Plate": "A333GR6 -(P1)",
  "Column9": "  A350LF2-(P1)",
  "Actual PQR ": "14",
  "Column11": "273.05",
  "Column12": "10",
  "Design\n Code": "ASME B31.3",
  "WELDING CONSUMABLES\nAPI582": "ER70S-6/ E7018-1\nESAB",
  "WELDING \nPOSITION": "6G UPHILL",
  "IMPACT": "YES",
  "PWHT/\nNACE  ": "PWHT / YES",
  "Qualified Material ": "A333 GR 6, A671 GR CC 60-CL 22,A672 GR CC 60-CL 22, A420 WPL6, A350 LF2 , A106B, A105N, A234 WPB or equivalent",
  "Qualified Range\nmin.": "7",
  "Qualified Range Max.": "20",
  "Qualified \nwelding \nPosition": "ALL",
  "Pre-Heat": "10° Ambient",
  "Line Class": "1C3AS, 1C3ASR, 1C3ASV, 1C3ASW, 1C4AS, 1C4ASN, 1C4ASW, 1C6AS,  1R3BS, 1R3BSN, 1R3BSR, 1T6ASJ, 3C3AS, 3C3ASN, 3C3ASW, 3C4AS, 3C4ASW, 3C6AS, 3C6ASN, 3C6ASW, 3R3BS, 3R3BSN, 3R3BSW,   6C3AS, 6C3ASB, 6C3ASN, 6C3ASW, 6C4AS,6C6AS, 6C6ASN, 6R3BS, 6R3BSN, 9C3AS, 9C3ASB, 9C3ASW, 9C4AS, 9R3BS, 9R3BSN, 9R3BSW, 9R6BSW,  1P3AS, 1T3AJS, 3P3AS, 1C3AS7, 1C4AS7, 1R3BS7, 3R6BSN, 6R6BSN, XR6BS, 1D3AS, 1E3AS, 1F4AS, 1L3BS, 3D3AS, 3E3AS, 3L3BS, 6D3AS, 6E3AS, 6K3BS, 9D3AS, 1B3AS, 1B6AS, 3B6AS, 1H3AJS, 1T6ASZ, 1T3AZS, 1H3AZS, XR3BS, 3R4BSW, 1R4BS, 1R4BSW",
  "DocumentStatus": "APPROVED BY CTJV/QG",
  "PREQUALIED /NEW PQR": "PREQUALIED WPQR  \nNFE1-CTJV-QM-SDR-00056"
 },
 {
  "S.N": "5",
  "WPS NO.": "CS/LTCS-005",
  "WPS\nDocument No/Rev.\nOLD DOC. NO": "NFE1-CCC-QM-WPS-00012 Rev.0",
  "WPS Rev. No.": "0",
  "PQR \nNo/Rev.": "CS/LTCS-005",
  "WELDING PROCESS (ES)": "GTAW / SMAW",
  "Column7": "Manual ",
  "PQR Material \nSeamless / Welder Pipes & Plate": "A333GR6 -(P1)",
  "Column9": "  A350LF2-(P1)",
  "Actual PQR ": "19.05",
  "Column11": "355.8",
  "Column12": "14",
  "Design\n Code": "ASME B31.3",
  "WELDING CONSUMABLES\nAPI582": "ER70S-6/ E7018-1\nESAB",
  "WELDING \nPOSITION": "6G UPHILL",
  "IMPACT": "YES",
  "PWHT/\nNACE  ": "N/A",
  "Qualified Material ": "A333 GR 6, A671 GR CC 60-CL 22,A672 GR CC 60-CL 22, A420 WPL6, A350 LF2 , A106B, A105N, A234 WPB or equivalent",
  "Qualified Range\nmin.": "9.525",
  "Qualified Range Max.": "25.05",
  "Qualified \nwelding \nPosition": "ALL",
  "Pre-Heat": "10° Ambient\n  95°C minimum preheat for thickness 25 mm",
  "Line Class": "1A1A, , 1P1A, 1P1AR, 1P1AW, 1P3A, 1R1B, 1R1BR, 1S1A, 1T3AJ, 1T3AO, 1T6ASO,  1W0WG, ,3P1A, 3P1AB, 3P3A, 3R1B1, 3R1B2, 3R1B3, 3S1A. 3S1A4, 3S1AU, 3T3AJ, 6P1A, 6P1AB, 6P3A,  6R1B, 6S1A, 6S1AU,  9P1A, 9S1A, 9S1AU, 9R1B, 1P1A7, 1R1B7, 3R1B7, 3P1A7,1G3A, 1M1A, 1N1A, 3G3A, 63GA,1H3AJ, 6M1A, 1T3AZ, 3T3AZ, 1H3AZ, 3L1B2",
  "DocumentStatus": "APPROVED BY CTJV/QG",
  "PREQUALIED /NEW PQR": "NEW"
 },
 {
  "S.N": "6",
  "WPS NO.": "CS/LTCS-006",
  "WPS\nDocument No/Rev.\nOLD DOC. NO": "NFE1-CCC-QM-WPS-00045  Rev.2\nNFE1-CCC-QM-PRC-00048 Rev.1\n",
  "WPS Rev. No.": "2",
  "PQR \nNo/Rev.": "CCC-PLTC-61,\nRev. 0",
  "WELDING PROCESS (ES)": "GTAW / SMAW",
  "Column7": "Manual ",
  "PQR Material \nSeamless / Welder Pipes & Plate": "A333GR6 -(P1)",
  "Column9": "  A350LF2-(P1)",
  "Actual PQR ": "40",
  "Column11": "406.4",
  "Column12": "16",
  "Design\n Code": "ASME B31.3",
  "WELDING CONSUMABLES\nAPI582": "ER70S-6/ E7018-1\nESAB",
  "WELDING \nPOSITION": "6G UPHILL",
  "IMPACT": "YES",
  "PWHT/\nNACE  ": "PWHT / YES",
  "Qualified Material ": "A333 GR 6, A671 GR CC 60-CL 22,A672 GR CC 60-CL 22, A420 WPL6, A350 LF2 , A106B, A105N, A234 WPB or equivalent",
  "Qualified Range\nmin.": "20",
  "Qualified Range Max.": "46",
  "Qualified \nwelding \nPosition": "ALL",
  "Pre-Heat": "105° Ambient",
  "Line Class": "1C3AS, 1C3ASR, 1C3ASV, 1C3ASW, 1C4AS, 1C4ASN, 1C4ASW, 1C6AS,  1R3BS, 1R3BSN, 1R3BSR, 1T6ASJ, 3C3AS, 3C3ASN, 3C3ASW, 3C4AS, 3C4ASW, 3C6AS, 3C6ASN, 3C6ASW, 3R3BS, 3R3BSN, 3R3BSW,   6C3AS, 6C3ASB, 6C3ASN, 6C3ASW, 6C4AS,6C6AS, 6C6ASN, 6R3BS, 6R3BSN, 9C3AS, 9C3ASB, 9C3ASW, 9C4AS, 9R3BS, 9R3BSN, 9R3BSW, 9R6BSW,  1P3AS, 1T3AJS, 3P3AS, 1C3AS7, 1C4AS7, 1R3BS7, 3R6BSN, 6R6BSN, XR6BS, 1D3AS, 1E3AS, 1F4AS, 1L3BS, 3D3AS, 3E3AS, 3L3BS, 6D3AS, 6E3AS, 6K3BS, 9D3AS, 1B3AS, 1B6AS, 3B6AS, 1H3AJS, 1T6ASZ, 1T3AZS, 1H3AZS, XR3BS, 3R4BSW, 1R4BS, 1R4\nBase metal thickness >25 mm applicable for below service class 1A1A, , 1P1A, 1P1AR, 1P1AW, 1P3A, 1R1B, 1R1BR, 1S1A, 1T3AJ, 1T3AO, 1T6ASO,  1W0WG, ,3P1A, 3P1AB, 3P3A, 3R1B1, 3R1B2, 3R1B3, 3S1A. 3S1A4, 3S1AU, 3T3AJ, 6P1A, 6P1AB, 6P3A,  6R1B, 6S1A, 6S1AU,  9P1A, 9S1A, 9S1AU, 9R1B, 1P1A7, 1R1B7, 3R1B7, 3P1A7,1G3A, 1M1A, 1N1A, 3G3A, 63GA,1H3AJ,6M1A, 1T3AZ, 3T3AZ, 1H3AZ, 3L1B2",
  "DocumentStatus": "APPROVED BY CTJV/QG",
  "PREQUALIED /NEW PQR": "PREQUALIED WPQR  \nNFE1-CTJV-QM-SDR-00056"
 },
 {
  "S.N": "7",
  "WPS NO.": "CS/LTCS-007",
  "WPS\nDocument No/Rev.\nOLD DOC. NO": "NFE1-CCC-QM-WPS-00071 Rev. 0",
  "WPS Rev. No.": "1",
  "PQR \nNo/Rev.": "CS/LTCS-007\nRev. 0",
  "WELDING PROCESS (ES)": "GTAW/SAW",
  "Column7": "Root Manual\nHot/Filling/Capping Auto.",
  "PQR Material \nSeamless / Welder Pipes & Plate": "A333GR6 -(P1)",
  "Column9": "  A350LF2-(P1)",
  "Actual PQR ": "24.44",
  "Column11": "273.05",
  "Column12": "10",
  "Design\n Code": "ASME B31.3",
  "WELDING CONSUMABLES\nAPI582": "ESAB\nA5.18 ER 70S-6/A5.17 EMI2K\n",
  "WELDING \nPOSITION": "5G GTAW\n/ 1GR SAW",
  "IMPACT": "YES",
  "PWHT/\nNACE  ": "N/A",
  "Qualified Material ": "A333 GR 6, A671 GR CC 60-CL 22,A672 GR CC 60-CL 22, A420 WPL6, A350 LF2 , A106B, A105N, A234 WPB or equivalent",
  "Qualified Range\nmin.": "12.22",
  "Qualified Range Max.": "25",
  "Qualified \nwelding \nPosition": "GTAW All\nSAW 1GR",
  "Pre-Heat": "10° Ambient",
  "Line Class": "1A1A, , 1P1A, 1P1AR, 1P1AW, 1P3A, 1R1B, 1R1BR, 1S1A, 1T3AJ, 1T3AO, 1T6ASO,  1W0WG, ,3P1A, 3P1AB, 3P3A, 3R1B1, 3R1B2, 3R1B3, 3S1A. 3S1A4, 3S1AU, 3T3AJ, 6P1A, 6P1AB, 6P3A,  6R1B, 6S1A, 6S1AU,  9P1A, 9S1A, 9S1AU, 9R1B, 1P1A7, 1R1B7, 3R1B7, 3P1A7,1G3A, 1M1A, 1N1A, 3G3A, 63GA,1H3AJ, 6M1A, 1T3AZ, 3T3AZ, 1H3AZ, 3L1B2",
  "DocumentStatus": "APPROVED BY CTJV/QG",
  "PREQUALIED /NEW PQR": "NEW"
 },
 {
  "S.N": "8",
  "WPS NO.": "CS/LTCS-008",
  "WPS\nDocument No/Rev.\nOLD DOC. NO": "NFE1-CCC-QM-WPS-00055 Rev.2\nNFE1-CCC-QM-PRC-00090 Rev.1",
  "WPS Rev. No.": "2",
  "PQR \nNo/Rev.": "CCC-PLTC-53\nRev. 0",
  "WELDING PROCESS (ES)": "GTAW/SAW",
  "Column7": "Root Manual  \nHot/Filling/Capping Auto.",
  "PQR Material \nSeamless / Welder Pipes & Plate": "A333GR6 -(P1)",
  "Column9": "  A350LF2-(P1)",
  "Actual PQR ": "14",
  "Column11": "273.05",
  "Column12": "10",
  "Design\n Code": "ASME B31.3",
  "WELDING CONSUMABLES\nAPI582": "A5.18 ER 70S-6/A5.17 EMI2K\nESAB",
  "WELDING \nPOSITION": "5G/ 1GR",
  "IMPACT": "YES",
  "PWHT/\nNACE  ": "PWHT / YES",
  "Qualified Material ": "A333 GR 6, A671 GR CC 60-CL 22,A672 GR CC 60-CL 22, A420 WPL6, A350 LF2 , A106B, A105N, A234 WPB or equivalent",
  "Qualified Range\nmin.": "7",
  "Qualified Range Max.": "20",
  "Qualified \nwelding \nPosition": "GTAW All\nSAW 1GR\nSAW 1FR/2FR\nSAW 1F/2F",
  "Pre-Heat": "15° Ambient",
  "Line Class": "1C3AS, 1C3ASR, 1C3ASV, 1C3ASW, 1C4AS, 1C4ASN, 1C4ASW, 1C6AS,  1R3BS, 1R3BSN, 1R3BSR, 1T6ASJ, 3C3AS, 3C3ASN, 3C3ASW, 3C4AS, 3C4ASW, 3C6AS, 3C6ASN, 3C6ASW, 3R3BS, 3R3BSN, 3R3BSW,   6C3AS, 6C3ASB, 6C3ASN, 6C3ASW, 6C4AS,6C6AS, 6C6ASN, 6R3BS, 6R3BSN, 9C3AS, 9C3ASB, 9C3ASW, 9C4AS,  9R3BS, 9R3BSN, 9R3BSW, 9R6BSW,  1P3AS, 1T3AJS, 3P3AS, 1C3AS7, 1C4AS7, 1R3BS7, 3R6BSN, 6R6BSN, XR6BS, 1D3AS, 1E3AS, 1F4AS, 1L3BS, 3D3AS, 3E3AS, 3L3BS, 6D3AS, 6E3AS, 6K3BS, 9D3AS, 1B3AS, 1B6AS, 3B6AS, 1H3AJS, 1T6ASZ, 1T3AZS, 1H3AZS, XR3BS, 3R4BSW, 1R4BS, 1R4BSW",
  "DocumentStatus": "APPROVED BY CTJV/QG",
  "PREQUALIED /NEW PQR": "PREQUALIED WPQR  \nNFE1-CTJV-QM-SDR-00056"
 },
 {
  "S.N": "9",
  "WPS NO.": "CS/LTCS-009",
  "WPS\nDocument No/Rev.\nOLD DOC. NO": "NFE1-CCC-QM-WPS-00056 Rev.1\nNFE1-CCC-QM-PRC-00091 Rev.0",
  "WPS Rev. No.": "1",
  "PQR \nNo/Rev.": "CCC-PLTC-63\nRev.0",
  "WELDING PROCESS (ES)": "GTAW/SAW",
  "Column7": "Root Manual  .\nHot/Filling/Capping Auto.",
  "PQR Material \nSeamless / Welder Pipes & Plate": "A333GR6 -(P1)",
  "Column9": "  A350LF2-(P1)",
  "Actual PQR ": "40",
  "Column11": "406.4",
  "Column12": "16",
  "Design\n Code": "ASME B31.3",
  "WELDING CONSUMABLES\nAPI582": "A5.18 ER 70S-6/A5.17 EMI2K\nESAB",
  "WELDING \nPOSITION": "5G/ 1GR",
  "IMPACT": "YES",
  "PWHT/\nNACE  ": "PWHT / YES",
  "Qualified Material ": "A333 GR 6, A671 GR CC 60-CL 22,A672 GR CC 60-CL 22, A420 WPL6, A350 LF2 , A106B, A105N, A234 WPB or equivalent",
  "Qualified Range\nmin.": "20",
  "Qualified Range Max.": "46",
  "Qualified \nwelding \nPosition": "GTAW All\nSAW 1GR\nSAW 1FR/2FR\nSAW 1F/2F",
  "Pre-Heat": "105° Ambient",
  "Line Class": "1C3AS, 1C3ASR, 1C3ASV, 1C3ASW, 1C4AS, 1C4ASN, 1C4ASW, 1C6AS,  1R3BS, 1R3BSN, 1R3BSR, 1T6ASJ, 3C3AS, 3C3ASN, 3C3ASW, 3C4AS, 3C4ASW, 3C6AS, 3C6ASN, 3C6ASW, 3R3BS, 3R3BSN, 3R3BSW,   6C3AS, 6C3ASB, 6C3ASN, 6C3ASW, 6C4AS,6C6AS, 6C6ASN, 6R3BS, 6R3BSN, 9C3AS, 9C3ASB, 9C3ASW, 9C4AS, 9R3BS, 9R3BSN, 9R3BSW, 9R6BSW,  1P3AS, 1T3AJS, 3P3AS, 1C3AS7, 1C4AS7, 1R3BS7, 3R6BSN, 6R6BSN, XR6BS, 1D3AS, 1E3AS, 1F4AS, 1L3BS, 3D3AS, 3E3AS, 3L3BS, 6D3AS, 6E3AS, 6K3BS, 9D3AS, 1B3AS, 1B6AS, 3B6AS, 1H3AJS, 1T6ASZ, 1T3AZS, 1H3AZS, XR3BS, 3R4BSW, 1R4BS, 1R4\nBase metal thickness >25 mm applicable for below service class 1A1A, , 1P1A, 1P1AR, 1P1AW, 1P3A, 1R1B, 1R1BR, 1S1A, 1T3AJ, 1T3AO, 1T6ASO,  1W0WG, ,3P1A, 3P1AB, 3P3A, 3R1B1, 3R1B2, 3R1B3, 3S1A. 3S1A4, 3S1AU, 3T3AJ, 6P1A, 6P1AB, 6P3A,  6R1B, 6S1A, 6S1AU,  9P1A, 9S1A, 9S1AU, 9R1B, 1P1A7, 1R1B7, 3R1B7, 3P1A7,1G3A, 1M1A, 1N1A, 3G3A, 63GA,1H3AJ,6M1A, 1T3AZ, 3T3AZ, 1H3AZ, 3L1B2",
  "DocumentStatus": "APPROVED BY CTJV/QG",
  "PREQUALIED /NEW PQR": "PREQUALIED WPQR  \nNFE1-CTJV-QM-SDR-00056"
 },
 {
  "S.N": "10",
  "WPS NO.": "CS/LTCS-010",
  "WPS\nDocument No/Rev.\nOLD DOC. NO": "NFE1-CCC-QM-WPS-00069 Rev. 0",
  "WPS Rev. No.": "1",
  "PQR \nNo/Rev.": "CS/LTCS-010\nRev. 0",
  "WELDING PROCESS (ES)": "GMAW   \nRMD/GMAW-P   ",
  "Column7": "Semi Auto.",
  "PQR Material \nSeamless / Welder Pipes & Plate": "A333GR6 -(P1)",
  "Column9": "  A350LF2-(P1)",
  "Actual PQR ": "19.05",
  "Column11": "355.8",
  "Column12": "14",
  "Design\n Code": "ASME B31.3",
  "WELDING CONSUMABLES\nAPI582": "HOBART FABCOR 86R",
  "WELDING \nPOSITION": "6G UPHILL",
  "IMPACT": "YES",
  "PWHT/\nNACE  ": "N/A",
  "Qualified Material ": "A333 GR 6, A671 GR CC 60-CL 22,A672 GR CC 60-CL 22, A420 WPL6, A350 LF2 , A106B, A105N, A234 WPB or equivalent",
  "Qualified Range\nmin.": "9.525",
  "Qualified Range Max.": "25",
  "Qualified \nwelding \nPosition": "ALL",
  "Pre-Heat": "10° Ambient\n\n  95°C minimum preheat for thickness 25 mm",
  "Line Class": "1A1A, , 1P1A, 1P1AR, 1P1AW, 1P3A, 1R1B, 1R1BR, 1S1A, 1T3AJ, 1T3AO, 1T6ASO,  1W0WG, ,3P1A, 3P1AB, 3P3A, 3R1B1, 3R1B2, 3R1B3, 3S1A. 3S1A4, 3S1AU, 3T3AJ, 6P1A, 6P1AB, 6P3A,  6R1B, 6S1A, 6S1AU,  9P1A, 9S1A, 9S1AU, 9R1B, 1P1A7, 1R1B7, 3R1B7, 3P1A7,1G3A, 1M1A, 1N1A, 3G3A, 63GA,1H3AJ, 6M1A, 1T3AZ, 3T3AZ, 1H3AZ, 3L1B2",
  "DocumentStatus": "APPROVED BY CTJV/QG",
  "PREQUALIED /NEW PQR": "NEW"
 },
 {
  "S.N": "11",
  "WPS NO.": "CS/LTCS-011",
  "WPS\nDocument No/Rev.\nOLD DOC. NO": "NFE1-CCC-QM-WPS-00070 Rev. 0",
  "WPS Rev. No.": "1",
  "PQR \nNo/Rev.": "CS/LTCS-011\nRev. 0",
  "WELDING PROCESS (ES)": "GMAW   \nRMD/GMAW-P   ",
  "Column7": "Semi Auto.",
  "PQR Material \nSeamless / Welder Pipes & Plate": "A333GR6 -(P1)",
  "Column9": "  A350LF2-(P1)",
  "Actual PQR ": "24.44",
  "Column11": "273.05",
  "Column12": "10",
  "Design\n Code": "ASME B31.3",
  "WELDING CONSUMABLES\nAPI582": "HOBART FABCOR 86R",
  "WELDING \nPOSITION": "6G UPHILL",
  "IMPACT": "YES",
  "PWHT/\nNACE  ": "PWHT / YES",
  "Qualified Material ": "A333 GR 6, A671 GR CC 60-CL 22,A672 GR CC 60-CL 22, A420 WPL6, A350 LF2 , A106B, A105N, A234 WPB or equivalent",
  "Qualified Range\nmin.": "12.22",
  "Qualified Range Max.": "30.44",
  "Qualified \nwelding \nPosition": "ALL",
  "Pre-Heat": "10°  ≤ 25 MM\n95°  > 25 MM",
  "Line Class": "1C3AS, 1C3ASR, 1C3ASV, 1C3ASW, 1C4AS, 1C4ASN, 1C4ASW, 1C6AS,  1R3BS, 1R3BSN, 1R3BSR,1T6ASJ, 3C3AS, 3C3ASN, 3C3ASW, 3C4AS, 3C4ASW, 3C6AS, 3C6ASN, 3C6ASW, 3R3BS, 3R3BSN, 3R3BSW,   6C3AS, 6C3ASB, 6C3ASN, 6C3ASW, 6C4AS,6C6AS, 6C6ASN, 6R3BS, 6R3BSN, 9C3AS, 9C3ASB, 9C3ASW, 9C4AS,  9R3BS, 9R3BSN, 9R3BSW, 9R6BSW,  1P3AS, 1T3AJS, 3P3AS, 1C3AS7, 1C4AS7, 1R3BS7, 3R6BSN, 6R6BSN, XR6BS, 1D3AS, 1E3AS, 1F4AS, 1L3BS, 3D3AS, 3E3AS, 3L3BS, 6D3AS, 6E3AS, 6K3BS, 9D3AS, 1B3AS, 1B6AS, 3B6AS, 1H3AJS, 1T6ASZ, 1T3AZS, 1H3AZS, XR3BS, 3R4BSW, 1R4BS, 1R4BSW,\nBase metal thickness >25 mm applicable for below service class\n1A1A, 1P1A, 1P1AR, 1P1AW, 1P3A, 1R1B, 1R1BR, 1S1A, 1T3AJ, 1T3AO, 1T6ASO,  1W0WG, ,3P1A, 3P1AB,3P3A, 3R1B1, 3R1B2, 3R1B3, 3S1A. 3S1A4, 3S1AU, 3T3AJ, 6P1A, 6P1AB, 6P3A,  6R1B, 6S1A, 6S1AU,   9P1A, 9S1A, 9S1AU, 9R1B, 1P1A7, 1R1B7, 3R1B7, 3P1A7,1G3A, 1M1A, 1N1A, 3G3A, 63GA,1H3AJ, 6M1A, 1T3AZ, 3T3AZ, 1H3AZ, 3L1B2",
  "DocumentStatus": "APPROVED BY CTJV/QG",
  "PREQUALIED /NEW PQR": "NEW"
 },
 {
  "S.N": "12",
  "WPS NO.": "CS/LTCS-012",
  "WPS\nDocument No/Rev.\nOLD DOC. NO": "NFE1-CCC-QM-WPS-00081 Rev.0",
  "WPS Rev. No.": "1",
  "PQR \nNo/Rev.": "CS-LTCS-STT-001\nRev. 1",
  "WELDING PROCESS (ES)": "GMAW \nSTT/FCAW",
  "Column7": "Semi Auto.",
  "PQR Material \nSeamless / Welder Pipes & Plate": "A333GR6 -(P1)",
  "Column9": "  A350LF2-(P1)",
  "Actual PQR ": "21.44",
  "Column11": "323.85",
  "Column12": "12",
  "Design\n Code": "ASME B31.3",
  "WELDING CONSUMABLES\nAPI582": "ER 70S-6/E81T1-Ni1M-J ",
  "WELDING \nPOSITION": "6G  ",
  "IMPACT": "YES",
  "PWHT/\nNACE  ": "N/A",
  "Qualified Material ": " A333 GR 6, A671 GR CC 60-CL 22,A672 GR CC 60-CL 22, A420 WPL6, A350 LF2 , A106B, A105N, A234 WPB or equivalent",
  "Qualified Range\nmin.": "10.72",
  "Qualified Range Max.": "25",
  "Qualified \nwelding \nPosition": "ALL",
  "Pre-Heat": " 10° Ambient",
  "Line Class": "(NON-NACE) 1A1A, , 1P1A, 1P1AR, 1P1AW, 1P3A, 1R1B, 1R1BR, 1S1A, 1T3AJ, 1T3AO,  1W0WG, ,3P1A, 3P1AB, 3P3A, 3R1B1, 3R1B2, 3R1B3, 3S1A. 3S1A4, 3S1AU, 3T3AJ, 6P1A, 6P1AB, 6P3A,  6R1B, 6S1A, 6S1AU,  9P1A, 9S1A, 9S1AU, 9R1B, 1P1A7, 1R1B7, 3R1B7, 3P1A7,1G3A, 1M1A, 1N1A, 3G3A, 6G3A,1H3AJ,6M1A, 1T3AZ, 3T3AZ, 1H3AZ, 3L1B2, 1W3AY, 1W0WA, 1W0WC, IW3AX, IW3AY\n Shop Weld Only",
  "DocumentStatus": "APPROVED BY CTJV/QG",
  "PREQUALIED /NEW PQR": "NEW"
 },
 {
  "S.N": "13",
  "WPS NO.": "CS/LTCS-013",
  "WPS\nDocument No/Rev.\nOLD DOC. NO": "NFE1-CCC-QM-WPS-00082 Rev. 0",
  "WPS Rev. No.": "1",
  "PQR \nNo/Rev.": "CS/LTCS-STT-002\nRev. 0",
  "WELDING PROCESS (ES)": "GMAW \nSTT/FCAW",
  "Column7": "Semi Auto.",
  "PQR Material \nSeamless / Welder Pipes & Plate": "A333GR6 -(P1)",
  "Column9": "  A350LF2-(P1)",
  "Actual PQR ": "38.1",
  "Column11": "508",
  "Column12": "20",
  "Design\n Code": "ASME B31.3",
  "WELDING CONSUMABLES\nAPI582": "ER 70S-6/E81T1-Ni1M-J \n\nLINCOLN",
  "WELDING \nPOSITION": "6G  ",
  "IMPACT": "YES",
  "PWHT/\nNACE  ": "PWHT / YES",
  "Qualified Material ": " A333 GR 6, A671 GR CC 60-CL 22,A672 GR CC 60-CL 22, A420 WPL6, A350 LF2 , A106B, A105N, A234 WPB or equivalent",
  "Qualified Range\nmin.": "19.05",
  "Qualified Range Max.": "44.1",
  "Qualified \nwelding \nPosition": "ALL",
  "Pre-Heat": "100° Ambient",
  "Line Class": "(NACE) 1C3AS , 1C3ASR , 1C3ASV, 1C3ASW, 1C4AS , 1C4ASN, 1C4ASW, 1C6AS , 1R3BS, 1R3BSN, 1R3BSR ,  \n1T6ASJ, 3C3AS , 3C3ASN, 3C3ASW, 3C4AS, 3C4ASW, 3C6AS, 3C6ASN, 3C6ASW, 3R3BS , 3R3BSN, 3R3BSW,   6C3AS , 6C3ASB , 6C3ASN, 6C3ASW, 6C4AS, 6C6AS , 6C6ASN, 6R3BS, 6R3BSN, 9C3AS, 9C3ASB, 9C3ASW, 9C4AS, 9R3BS, 9R3BSN, 9R3BSW, 9R6BSW,   1T3AJS , 1C3AS7, 1C4AS7, 1R3BS7, 3R6BSN, 6R6BSN, XR6BS, 1D3AS , 1E3AS , 1F4AS, 1L3BS , 3L3BS , 6D3AS , 6E3AS , 6K3BS, 9D3AS, 1B3AS, 1B6AS , 3B6AS , 1H3AJS, 1T6ASZ, 1T3AZS , 1H3AZS , XR3BS, 3R4BSW, 1R4BS, 1R4BSW, XR3BSM, 9C3ASM, 9C3AS0\n\nNOTE : This WPS to be used for NACE butt weld joints 100% RT only, and not allowed for NACE Butt joints 5%, 10% or 20% RT.\n\nBase metal thickness >25 mm applicable for below service class\n1A1A, , 1P1A, 1P1AR, 1P1AW, 1P3A, 1R1B, 1R1BR, 1S1A, 1T3AJ, 1T3AO,  1W0WG, ,3P1A, 3P1AB, 3P3A, 3R1B1, 3R1B2, 3R1B3, 3S1A. 3S1A4, 3S1AU, 3T3AJ, 6P1A, 6P1AB, 6P3A,  6R1B, 6S1A, 6S1AU,  9P1A, 9S1A, 9S1AU, 9R1B, 1P1A7, 1R1B7, 3R1B7, 3P1A7,1G3A, 1M1A, 1N1A, 3G3A, 63GA,1H3AJ, 3P3AS, 1P3AS, 6M1A, 1T3AZ, 3T3AZ, 1H3AZ, 3L1B2, IW3AY",
  "DocumentStatus": "APPROVED BY CTJV/QG",
  "PREQUALIED /NEW PQR": "NEW"
 },
 {
  "S.N": "14",
  "WPS NO.": "CS/LTCS-014",
  "WPS\nDocument No/Rev.\nOLD DOC. NO": " NFE1-CCC-QM-WPS-00083 Rev.0",
  "WPS Rev. No.": "1",
  "PQR \nNo/Rev.": "CCC-PLTC-22,\nRev. 0",
  "WELDING PROCESS (ES)": "GTAW/SAW",
  "Column7": "Root Manual\nHot/Filling/Capping Auto.",
  "PQR Material \nSeamless / Welder Pipes & Plate": "A333GR6 -(P1)",
  "Column9": "  A350LF2-(P1)",
  "Actual PQR ": "14",
  "Column11": "273.05",
  "Column12": "10",
  "Design\n Code": "ASME B31.3",
  "WELDING CONSUMABLES\nAPI582": "ESAB\nA5.18 ER 70S-6/A5.17 EMI2K/F7A8",
  "WELDING \nPOSITION": "5G GTAW\n/ 1GR SAW",
  "IMPACT": "YES",
  "PWHT/\nNACE  ": "N/A",
  "Qualified Material ": "A333 GR 6, A671 GR CC 60-CL 22,A672 GR CC 60-CL 22, A420 WPL6, A350 LF2 , A106B, A105N, A234 WPB or equivalent",
  "Qualified Range\nmin.": "7",
  "Qualified Range Max.": "20",
  "Qualified \nwelding \nPosition": "GTAW All\nSAW 1GR",
  "Pre-Heat": "10° Ambient\n\n  95°C minimum preheat for thickness 25 mm",
  "Line Class": "(NON-NACE ) 1A1A, , 1P1A, 1P1AR, 1P1AW, 1P3A, 1R1B, 1R1BR, 1S1A, 1T3AJ, 1T3AO,  1W0WG, ,3P1A, 3P1AB, 3P3A, 3R1B1, 3R1B2, 3R1B3, 3S1A. 3S1A4, 3S1AU, 3T3AJ, 6P1A, 6P1AB, 6P3A,  6R1B, 6S1A, 6S1AU,  9P1A, 9S1A, 9S1AU, 9R1B, 1P1A7, 1R1B7, 3R1B7, 3P1A7,1G3A, 1M1A, 1N1A, 3G3A, 63GA,1H3AJ, 6M1A, 1T3AZ, 3T3AZ, 1H3AZ, 3L1B2, 1W3AY\nShop welding only",
  "DocumentStatus": "APPROVED BY CTJV/QG",
  "PREQUALIED /NEW PQR": "PREQUALIED WPQR  "
 },
 {
  "S.N": "15",
  "WPS NO.": "CS/LTCS-015",
  "WPS\nDocument No/Rev.\nOLD DOC. NO": " NFE1-CCC-QM-WPS-00122  Rev.0",
  "WPS Rev. No.": "1",
  "PQR \nNo/Rev.": "CS/LTCS-015 \nRev. 1",
  "WELDING PROCESS (ES)": "GTAW/SMAW",
  "Column7": "Manual ",
  "PQR Material \nSeamless / Welder Pipes & Plate": "A333GR6 -(P1)",
  "Column9": "  A350LF2-(P1)",
  "Actual PQR ": "38.1",
  "Column11": "324",
  "Column12": "12",
  "Design\n Code": "ASME B31.3",
  "WELDING CONSUMABLES\nAPI582": "OK TIG ROR ESAB 12.61 ER 70S-6\nOK 55.0 ESAB  E7018-1",
  "WELDING \nPOSITION": "2G    ",
  "IMPACT": "YES",
  "PWHT/\nNACE  ": "N/A",
  "Qualified Material ": " A333 GR 6, A671 GR CC 60-CL 22,A672 GR CC 60-CL 22, A420 WPL6, A350 LF2 , A106B, A105N, A234 ",
  "Qualified Range\nmin.": "19.05",
  "Qualified Range Max.": "38",
  "Qualified \nwelding \nPosition": "ALL",
  "Pre-Heat": "95° Ambient",
  "Line Class": "1A1A, , 1P1A, 1P1AR, 1P1AW, 1P3A, 1R1B, 1R1BR, 1S1A, 1T3AJ, 1T3AO, 1T6ASO,  1W0WG, ,3P1A, 3P1AB, 3P3A, 3R1B1, 3R1B2, 3R1B3, 3S1A. 3S1A4, 3S1AU, 3T3AJ, 6P1A, 6P1AB, 6P3A,  6R1B, 6S1A, 6S1AU, 9P1A, 9S1A, 9S1AU, 9R1B, 1P1A7, 1R1B7, 3R1B7, 3P1A7,1G3A, 1M1A, 1N1A, 6G3A,1H3AJ 6M1A, 1T3AZ, 3T3AZ, 1H3AZ, 3L1B2. Butt welds and Olet Welds (Only for Non-Nace Service)",
  "DocumentStatus": "APPROVED BY CTJV/QG",
  "PREQUALIED /NEW PQR": "NEW"
 },
 {
  "S.N": "16",
  "WPS NO.": "CS/LTCS-017",
  "WPS\nDocument No/Rev.\nOLD DOC. NO": " NFE1-CCC-QM-WPS-00140  Rev.0",
  "WPS Rev. No.": "1",
  "PQR \nNo/Rev.": "CS/LTCS-017\nRev. 1",
  "WELDING PROCESS (ES)": "GTAW/SMAW",
  "Column7": "Manual ",
  "PQR Material \nSeamless / Welder Pipes & Plate": "A516 GR 60/70 -(P1)",
  "Column9": "  A516 GR 60/70-(P1)",
  "Actual PQR ": "32",
  "Column11": "N/A",
  "Column12": "N/A",
  "Design\n Code": "ASME B31.3",
  "WELDING CONSUMABLES\nAPI582": "BOHLER S EMK6  ER70S-6,BOHLER FOX S EV50-1 E7018-1",
  "WELDING \nPOSITION": "3G UPHILL",
  "IMPACT": "YES",
  "PWHT/\nNACE  ": "N/A",
  "Qualified Material ": "A516 GR60,A516 GR 70, A333 GR 6, A671 GR CC 60-CL 22,A672 GR CC 60-CL 22, A420 WPL6, A350 LF2 , A106B, A105N, A234 WPB or equivalent",
  "Qualified Range\nmin.": "16",
  "Qualified Range Max.": "38",
  "Qualified \nwelding \nPosition": "ALL",
  "Pre-Heat": "95° C minimum preheat ",
  "Line Class": "1A1A, , 1P1A, 1P1AR, 1P1AW, 1P3A, 1R1B, 1R1BR, 1S1A, 1T3AJ, 1T3AO, 1T6ASO,  1W0WG, ,3P1A, 3P1AB, 3P3A, 3R1B1, 3R1B2, 3R1B3, 3S1A. 3S1A4, 3S1AU, 3T3AJ, 6P1A, 6P1AB, 6P3A,  6R1B, 6S1A, 6S1AU, 9P1A, 9S1A, 9S1AU, 9R1B, 1P1A7, 1R1B7, 3R1B7, 3P1A7,1G3A, 1M1A, 1N1A, 6G3A,1H3AJ 6M1A, 1T3AZ, 3T3AZ, 1H3AZ, 3L1B2\n Butt welds and Olet welds (Only for Non-Nace Service)",
  "DocumentStatus": "APPROVED BY CTJV/QG",
  "PREQUALIED /NEW PQR": "NEW"
 },
 {
  "S.N": "17",
  "WPS NO.": "CS/LTCS-018",
  "WPS\nDocument No/Rev.\nOLD DOC. NO": " NFE1-CCC-QM-WPS-00146  Rev.0",
  "WPS Rev. No.": "1",
  "PQR \nNo/Rev.": "CS/LTCS-018 ,Rev. 0",
  "WELDING PROCESS (ES)": "GTAW/SMAW",
  "Column7": "Manual ",
  "PQR Material \nSeamless / Welder Pipes & Plate": "A333 GR 60 (P1)",
  "Column9": "  A350LF2 (P1)",
  "Actual PQR ": "17.48",
  "Column11": "N/A",
  "Column12": "N/A",
  "Design\n Code": "ASME B31.3",
  "WELDING CONSUMABLES\nAPI582": "BOHLER S EMK6  ER70S-6,BOHLER FOX S EV50-1 E7018-1H4R",
  "WELDING \nPOSITION": "5G UPHILL",
  "IMPACT": "YES",
  "PWHT/\nNACE  ": "N/A",
  "Qualified Material ": "A516 GR60,A516 GR 70, A333 GR 6, A671 GR CC 60-CL 22,A672 GR CC 60-CL 22, A420 WPL6, A350 LF2 , A106B, A105N, A234 WPB or equivalent",
  "Qualified Range\nmin.": "8.74",
  "Qualified Range Max.": "23.5",
  "Qualified \nwelding \nPosition": "ALL",
  "Pre-Heat": " 10° Ambient",
  "Line Class": "1A1A, , 1P1A, 1P1AR, 1P1AW, 1P3A, 1R1B, 1R1BR, 1S1A, 1T3AJ, 1T3AO, 1T6ASO,  1W0WG, ,3P1A, 3P1AB, 3P3A, 3R1B1, 3R1B2, 3R1B3, 3S1A. 3S1A4, 3S1AU, 3T3AJ, 6P1A, 6P1AB, 6P3A,  6R1B, 6S1A, 6S1AU, 9P1A, 9S1A, 9S1AU, 9R1B, 1P1A7, 1R1B7, 3R1B7, 3P1A7,1G3A, 1M1A, 1N1A, 6G3A,1H3AJ 6M1A, 1T3AZ, 3T3AZ, 1H3AZ, 3L1B2.",
  "DocumentStatus": "APPROVED BY CTJV/QG",
  "PREQUALIED /NEW PQR": "NEW"
 },
 {
  "S.N": "18",
  "WPS NO.": "CS/LTCS-AUT-001",
  "WPS\nDocument No/Rev.\nOLD DOC. NO": "NFE1-CCC-QM-WPS-00061, Rev. 0",
  "WPS Rev. No.": "0",
  "PQR \nNo/Rev.": "CS/LTCS-AUT-001, Rev0",
  "WELDING PROCESS (ES)": "GTAW/SAW",
  "Column7": "Full Auto. GTAW/SAW",
  "PQR Material \nSeamless / Welder Pipes & Plate": "A333GR6 -(P1)",
  "Column9": "  A350LF2-(P1)",
  "Actual PQR ": "12.7",
  "Column11": "323.85",
  "Column12": "12",
  "Design\n Code": "ASME B31.3",
  "WELDING CONSUMABLES\nAPI582": "ER70S-6 (SUBRAMIG ULTRA\nEM12K/F7A6 OES2/OP121TT\nLINCOLN",
  "WELDING \nPOSITION": "1GR    (Auto. Mach. Rotating)",
  "IMPACT": "YES",
  "PWHT/\nNACE  ": "N/A",
  "Qualified Material ": " A333 GR 6, A671 GR CC 60-CL 22,A672 GR CC 60-CL 22, A420 WPL6, A350 LF2 , A106B, A105N, A234 WPB ",
  "Qualified Range\nmin.": "6.35",
  "Qualified Range Max.": "18.7",
  "Qualified \nwelding \nPosition": "1GR",
  "Pre-Heat": "36° Ambient",
  "Line Class": "1A1A, , 1P1A, 1P1AR, 1P1AW, 1P3A, 1R1B, 1R1BR, 1S1A, 1T3AJ, 1T3AO, 1T6ASO,  1W0WG, ,3P1A, 3P1AB, 3P3A, 3R1B1, 3R1B2, 3R1B3, 3S1A. 3S1A4, 3S1AU, 3T3AJ, 6P1A, 6P1AB, 6P3A,  6R1B, 6S1A, 6S1AU,  9P1A, 9S1A, 9S1AU, 9R1B, 1P1A7, 1R1B7, 3R1B7, 3P1A7,1G3A, 1M1A, 1N1A, 3G3A, 63GA,1H3AJ, 6M1A, 1T3AZ, 3T3AZ, 1H3AZ, 3L1B2  Butt welds and Olet Welds (Only for Non-Nace Service)",
  "DocumentStatus": "APPROVED BY CTJV/QG",
  "PREQUALIED /NEW PQR": "NEW"
 },
 {
  "S.N": "19",
  "WPS NO.": "CS/LTCS-AUT-002",
  "WPS\nDocument No/Rev.\nOLD DOC. NO": "NFE1-CCC-QM-WPS-00062, Rev. 0",
  "WPS Rev. No.": "0",
  "PQR \nNo/Rev.": "CS/LTCS-AUT-002, Rev0",
  "WELDING PROCESS (ES)": "GTAW/SAW",
  "Column7": "Full Auto. GTAW/SAW",
  "PQR Material \nSeamless / Welder Pipes & Plate": "A333GR6 -(P1)",
  "Column9": "  A350LF2-(P1)",
  "Actual PQR ": "12.7",
  "Column11": "323.85",
  "Column12": "12",
  "Design\n Code": "ASME B31.3",
  "WELDING CONSUMABLES\nAPI582": "ER70S-6 (SUBRAMIG ULTRA\nEM12K/F7A6 OES2/OP121TT\nLINCOLN",
  "WELDING \nPOSITION": "1GR    (Auto. Mach. Rotating)",
  "IMPACT": "YES",
  "PWHT/\nNACE  ": "PWHT / YES",
  "Qualified Material ": " A333 GR 6, A671 GR CC 60-CL 22,A672 GR CC 60-CL 22, A420 WPL6, A350 LF2 , A106B, A105N, A234 WPB or equivalent",
  "Qualified Range\nmin.": "6.35",
  "Qualified Range Max.": "18.7",
  "Qualified \nwelding \nPosition": "1GR",
  "Pre-Heat": "36° Ambient",
  "Line Class": "1C3AS, 1C3ASR, 1C3ASV, 1C3ASW, 1C4AS, 1C4ASN, 1C4ASW, 1C6AS,  1R3BS, 1R3BSN, 1R3BSR, 1T6ASJ, 3C3AS, 3C3ASN, 3C3ASW, 3C4AS, 3C4ASW, 3C6AS, 3C6ASN, 3C6ASW, 3R3BS, 3R3BSN, 3R3BSW,   6C3AS, 6C3ASB, 6C3ASN, 6C3ASW, 6C4AS,6C6AS, 6C6ASN, 6R3BS, 6R3BSN, 9C3AS, 9C3ASB, 9C3ASW, 9C4AS, 9R3BS, 9R3BSN, 9R3BSW, 9R6BSW,  1P3AS, 1T3AJS, 3P3AS, 1C3AS7, 1C4AS7, 1R3BS7, 3R6BSN, 6R6BSN, XR6BS, 1D3AS, 1E3AS, 1F4AS, 1L3BS, 3D3AS, 3E3AS, 3L3BS, 6D3AS, 6E3AS, 6K3BS, 9D3AS, 1B3AS, 1B6AS, 3B6AS, 1H3AJS, 1T6ASZ, 1T3AZS, 1H3AZS, XR3BS, 3R4BSW, 1R4BS, 1R4\nBase metal thickness >25 mm applicable for below service class 1A1A, , 1P1A, 1P1AR, 1P1AW, 1P3A, 1R1B, 1R1BR, 1S1A, 1T3AJ, 1T3AO, 1T6ASO,  1W0WG, ,3P1A, 3P1AB, 3P3A, 3R1B1, 3R1B2, 3R1B3, 3S1A. 3S1A4, 3S1AU, 3T3AJ, 6P1A, 6P1AB, 6P3A,  6R1B, 6S1A, 6S1AU,  9P1A, 9S1A, 9S1AU, 9R1B, 1P1A7, 1R1B7, 3R1B7, 3P1A7,1G3A, 1M1A, 1N1A, 3G3A, 63GA,1H3AJ,6M1A, 1T3AZ, 3T3AZ, 1H3AZ, 3L1B2",
  "DocumentStatus": "APPROVED BY CTJV/QG",
  "PREQUALIED /NEW PQR": "NEW"
 },
 {
  "S.N": "20",
  "WPS NO.": "CS/LTCS-AUT-003",
  "WPS\nDocument No/Rev.\nOLD DOC. NO": "NFE1-CCC-QM-WPS-00063,\nRev. 0",
  "WPS Rev. No.": "0",
  "PQR \nNo/Rev.": "CS/LTCS-AUT-003, Rev0",
  "WELDING PROCESS (ES)": "GTAW/SAW",
  "Column7": "Full Auto. GTAW/SAW",
  "PQR Material \nSeamless / Welder Pipes & Plate": "A333GR6 -(P1)",
  "Column9": "  A350LF2-(P1)",
  "Actual PQR ": "21.44",
  "Column11": "323.85",
  "Column12": "12",
  "Design\n Code": "ASME B31.3",
  "WELDING CONSUMABLES\nAPI582": "ER70S-6 (SUBRAMIG ULTRA\nEM12K/F7A6 OES2/OP121TT\nLINCOLN",
  "WELDING \nPOSITION": "1GR    (Auto. Mach. Rotating)",
  "IMPACT": "YES",
  "PWHT/\nNACE  ": "N/A",
  "Qualified Material ": " A333 GR 6, A671 GR CC 60-CL 22,A672 GR CC 60-CL 22, A420 WPL6, A350 LF2 , A106B, A105N, A234 WPB or equivalent",
  "Qualified Range\nmin.": "10.72",
  "Qualified Range Max.": "25",
  "Qualified \nwelding \nPosition": "1GR",
  "Pre-Heat": "10° Ambient\n\n  95°C minimum preheat for thickness 25 mm",
  "Line Class": "1A1A, , 1P1A, 1P1AR, 1P1AW, 1P3A, 1R1B, 1R1BR, 1S1A, 1T3AJ, 1T3AO, 1T6ASO,  1W0WG, ,3P1A, 3P1AB, 3P3A, 3R1B1, 3R1B2, 3R1B3, 3S1A. 3S1A4, 3S1AU, 3T3AJ, 6P1A, 6P1AB, 6P3A,  6R1B, 6S1A, 6S1AU,  9P1A, 9S1A, 9S1AU, 9R1B, 1P1A7, 1R1B7, 3R1B7, 3P1A7,1G3A, 1M1A, 1N1A, 3G3A, 63GA,1H3AJ, 6M1A, 1T3AZ, 3T3AZ, 1H3AZ, 3L1B2",
  "DocumentStatus": "APPROVED BY CTJV/QG",
  "PREQUALIED /NEW PQR": "NEW"
 },
 {
  "S.N": "21",
  "WPS NO.": "CS/LTCS-AUT-005",
  "WPS\nDocument No/Rev.\nOLD DOC. NO": "NFE1-CCC-QM-WPS-00065,\nRev. 0",
  "WPS Rev. No.": "0",
  "PQR \nNo/Rev.": "CS/LTCS-AUT-005\nRev. 0",
  "WELDING PROCESS (ES)": "GMAW/SAW",
  "Column7": "Full Auto. GTAW/SAW",
  "PQR Material \nSeamless / Welder Pipes & Plate": "A333GR6 -(P1)",
  "Column9": "  A350LF2-(P1)",
  "Actual PQR ": "12.7",
  "Column11": "323.85",
  "Column12": "12",
  "Design\n Code": "ASME B31.3",
  "WELDING CONSUMABLES\nAPI582": "ER70S-6 Ecospark\nEH12K/F7A8\nBOHLER",
  "WELDING \nPOSITION": "1GR    (Auto. Mach. Rotating)",
  "IMPACT": "YES",
  "PWHT/\nNACE  ": "N/A",
  "Qualified Material ": " A333 GR 6, A671 GR CC 60-CL 22,A672 GR CC 60-CL 22, A420 WPL6, A350 LF2 , A106B, A105N, A234 WPB or equivalent",
  "Qualified Range\nmin.": "6.35",
  "Qualified Range Max.": "18.7",
  "Qualified \nwelding \nPosition": "1GR",
  "Pre-Heat": "36° Ambient",
  "Line Class": "1A1A, , 1P1A, 1P1AR, 1P1AW, 1P3A, 1R1B, 1R1BR, 1S1A, 1T3AJ, 1T3AO, 1T6ASO,  1W0WG, ,3P1A, 3P1AB, 3P3A, 3R1B1, 3R1B2, 3R1B3, 3S1A. 3S1A4, 3S1AU, 3T3AJ, 6P1A, 6P1AB, 6P3A,  6R1B, 6S1A, 6S1AU,  9P1A, 9S1A, 9S1AU, 9R1B, 1P1A7, 1R1B7, 3R1B7, 3P1A7,1G3A, 1M1A, 1N1A, 3G3A, 63GA,1H3AJ, 6M1A, 1T3AZ, 3T3AZ, 1H3AZ, 3L1B2",
  "DocumentStatus": "APPROVED BY CTJV/QG",
  "PREQUALIED /NEW PQR": "NEW"
 },
 {
  "S.N": "22",
  "WPS NO.": "CS/LTCS-AUT-006",
  "WPS\nDocument No/Rev.\nOLD DOC. NO": "NFE1-CCC-QM-WPS-00066,\nRev. 0",
  "WPS Rev. No.": "0",
  "PQR \nNo/Rev.": "CS/LTCS-AUT-006\nRev. 0",
  "WELDING PROCESS (ES)": "GMAW/SAW",
  "Column7": "Full Auto. GTAW/SAW",
  "PQR Material \nSeamless / Welder Pipes & Plate": "A333GR6 -(P1)",
  "Column9": "  A350LF2-(P1)",
  "Actual PQR ": "12.7",
  "Column11": "323.85",
  "Column12": "12",
  "Design\n Code": "ASME B31.3",
  "WELDING CONSUMABLES\nAPI582": "ER70S-6 Ecospark\nEH12K/F7A8\nBOHLER",
  "WELDING \nPOSITION": "1GR    (Auto. Mach. Rotating)",
  "IMPACT": "YES",
  "PWHT/\nNACE  ": "PWHT / YES",
  "Qualified Material ": " A333 GR 6, A671 GR CC 60-CL 22,A672 GR CC 60-CL 22, A420 WPL6, A350 LF2 , A106B, A105N, A234 WPB or equivalent",
  "Qualified Range\nmin.": "6.35",
  "Qualified Range Max.": "18.7",
  "Qualified \nwelding \nPosition": "1GR",
  "Pre-Heat": "36° Ambient",
  "Line Class": "1C3AS, 1C3ASR, 1C3ASV, 1C3ASW, 1C4AS, 1C4ASN, 1C4ASW, 1C6AS,  1R3BS, 1R3BSN, 1R3BSR, 1T6ASJ, 3C3AS, 3C3ASN, 3C3ASW, 3C4AS, 3C4ASW, 3C6AS, 3C6ASN, 3C6ASW, 3R3BS, 3R3BSN, 3R3BSW,   6C3AS, 6C3ASB, 6C3ASN, 6C3ASW, 6C4AS,6C6AS, 6C6ASN, 6R3BS, 6R3BSN, 9C3AS, 9C3ASB, 9C3ASW, 9C4AS, 9R3BS, 9R3BSN, 9R3BSW, 9R6BSW,  1P3AS, 1T3AJS, 3P3AS, 1C3AS7, 1C4AS7, 1R3BS7, 3R6BSN, 6R6BSN, XR6BS, 1D3AS, 1E3AS, 1F4AS, 1L3BS, 3D3AS, 3E3AS, 3L3BS, 6D3AS, 6E3AS, 6K3BS, 9D3AS, 1B3AS, 1B6AS, 3B6AS, 1H3AJS, 1T6ASZ, 1T3AZS, 1H3AZS, XR3BS, 3R4BSW, 1R4BS, 1R4\nBase metal thickness >25 mm applicable for below service class 1A1A, , 1P1A, 1P1AR, 1P1AW, 1P3A, 1R1B, 1R1BR, 1S1A, 1T3AJ, 1T3AO, 1T6ASO,  1W0WG, ,3P1A, 3P1AB, 3P3A, 3R1B1, 3R1B2, 3R1B3, 3S1A. 3S1A4, 3S1AU, 3T3AJ, 6P1A, 6P1AB, 6P3A,  6R1B, 6S1A, 6S1AU,  9P1A, 9S1A, 9S1AU, 9R1B, 1P1A7, 1R1B7, 3R1B7, 3P1A7,1G3A, 1M1A, 1N1A, 3G3A, 63GA,1H3AJ,6M1A, 1T3AZ, 3T3AZ, 1H3AZ, 3L1B2",
  "DocumentStatus": "APPROVED BY CTJV/QG",
  "PREQUALIED /NEW PQR": "NEW"
 },
 {
  "S.N": "23",
  "WPS NO.": "CS/LTCS-AUT-007",
  "WPS\nDocument No/Rev.\nOLD DOC. NO": "NFE1-CCC-QM-WPS-00067,\nRev. 0",
  "WPS Rev. No.": "0",
  "PQR \nNo/Rev.": "CS/LTCS-AUT-007\nRev. 0",
  "WELDING PROCESS (ES)": "GMAW/SAW",
  "Column7": "Full Auto. GTAW/SAW",
  "PQR Material \nSeamless / Welder Pipes & Plate": "A333GR6 -(P1)",
  "Column9": "  A350LF2-(P1)",
  "Actual PQR ": "21.44",
  "Column11": "323.85",
  "Column12": "12",
  "Design\n Code": "ASME B31.3",
  "WELDING CONSUMABLES\nAPI582": "ER70S-6 Ecospark\nEH12K/F7A8\nBOHLER",
  "WELDING \nPOSITION": "1GR    (Auto. Mach. Rotating)",
  "IMPACT": "YES",
  "PWHT/\nNACE  ": "N/A",
  "Qualified Material ": " A333 GR 6, A671 GR CC 60-CL 22,A672 GR CC 60-CL 22, A420 WPL6, A350 LF2 , A106B, A105N, A234 WPB or equivalent",
  "Qualified Range\nmin.": "10.72",
  "Qualified Range Max.": "25",
  "Qualified \nwelding \nPosition": "1GR",
  "Pre-Heat": "10° Ambient\n\n  95°C minimum preheat for thickness 25 mm",
  "Line Class": "1A1A, , 1P1A, 1P1AR, 1P1AW, 1P3A, 1R1B, 1R1BR, 1S1A, 1T3AJ, 1T3AO, 1T6ASO,  1W0WG, ,3P1A, 3P1AB, 3P3A, 3R1B1, 3R1B2, 3R1B3, 3S1A. 3S1A4, 3S1AU, 3T3AJ, 6P1A, 6P1AB, 6P3A,  6R1B, 6S1A, 6S1AU,  9P1A, 9S1A, 9S1AU, 9R1B, 1P1A7, 1R1B7, 3R1B7, 3P1A7,1G3A, 1M1A, 1N1A, 3G3A, 63GA,1H3AJ, 6M1A, 1T3AZ, 3T3AZ, 1H3AZ, 3L1B2",
  "DocumentStatus": "APPROVED BY CTJV/QG",
  "PREQUALIED /NEW PQR": "NEW"
 },
 {
  "S.N": "24",
  "WPS NO.": "CS/LTCS-AUT-008",
  "WPS\nDocument No/Rev.\nOLD DOC. NO": "NFE1-CCC-QM-WPS-00068\nRev. 3",
  "WPS Rev. No.": "3",
  "PQR \nNo/Rev.": "CS/LTCS-AUT-008\nRev. 1",
  "WELDING PROCESS (ES)": "GMAW/SAW",
  "Column7": "Full Auto. GTAW/SAW",
  "PQR Material \nSeamless / Welder Pipes & Plate": "A333GR6 -(P1)",
  "Column9": "  A350LF2-(P1)",
  "Actual PQR ": "38.1",
  "Column11": "323.85",
  "Column12": "20",
  "Design\n Code": "ASME B31.3",
  "WELDING CONSUMABLES\nAPI582": "ER70S-6 Ecospark\nEH12K/F7A8\nBOHLER",
  "WELDING \nPOSITION": "1GR    \n(Auto. Mach. Rotating)",
  "IMPACT": "YES",
  "PWHT/\nNACE  ": "PWHT / YES",
  "Qualified Material ": " A333 GR 6, A671 GR CC 60-CL 22,A672 GR CC 60-CL 22, A420 WPL6, A350 LF2 , A106B, A105N, A234 WPB or equivalent",
  "Qualified Range\nmin.": "19.05",
  "Qualified Range Max.": "44.1",
  "Qualified \nwelding \nPosition": "1GR",
  "Pre-Heat": "95° Ambient",
  "Line Class": "NACE : 1C3AS, 1C3ASR, 1C3ASV, 1C3ASW, 1C4AS, 1C4ASN, 1C4ASW, 1C6AS,  1R3BS, 1R3BSN, 1R3BSR,1T6ASJ, 3C3AS, 3C3ASN, 3C3ASW, 3C4AS, 3C4ASW, 3C6AS, 3C6ASN, 3C6ASW, 3R3BS, 3R3BSN, 3R3BSW,   6C3AS, 6C3ASB, 6C3ASN, 6C3ASW, 6C4AS,6C6AS, 6C6ASN, 6R3BS, 6R3BSN, 9C3AS, 9C3ASB, 9C3ASW, 9C4AS,  9R3BS, 9R3BSN, 9R3BSW, 9R6BSW,  1P3AS, 1T3AJS, 3P3AS, 1C3AS7, 1C4AS7, 1R3BS7, 3R6BSN, 6R6BSN, XR6BS, 1D3AS, 1E3AS, 1F4AS, 1L3BS, 3D3AS, 3E3AS, 3L3BS, 6D3AS, 6E3AS, 6K3BS, 9D3AS, 1B3AS, 1B6AS, 3B6AS, 1H3AJS, 1T6ASZ, 1T3AZS, 1H3AZS, XR3BS, 3R4BSW, 1R4BS, 1R4BSW,\nBase metal thickness >25 mm applicable for below service class\n1A1A, 1P1A, 1P1AR, 1P1AW, 1P3A, 1R1B, 1R1BR, 1S1A, 1T3AJ, 1T3AO, 1T6ASO,  1W0WG, ,3P1A, 3P1AB,3P3A, 3R1B1, 3R1B2, 3R1B3, 3S1A. 3S1A4, 3S1AU, 3T3AJ, 6P1A, 6P1AB, 6P3A,  6R1B, 6S1A, 6S1AU,   9P1A, 9S1A, 9S1AU, 9R1B, 1P1A7, 1R1B7, 3R1B7, 3P1A7,1G3A, 1M1A, 1N1A, 3G3A, 63GA,1H3AJ, 6M1A, 1T3AZ, 3T3AZ, 1H3AZ, 3L1B2",
  "DocumentStatus": "APPROVED BY CTJV/QG",
  "PREQUALIED /NEW PQR": "NEW"
 },
 {
  "S.N": "25",
  "WPS NO.": "CS/LTCS-AUT-009",
  "WPS\nDocument No/Rev.\nOLD DOC. NO": "NFE1-CCC-QM-WPS-00106,\nRev. 1",
  "WPS Rev. No.": "0",
  "PQR \nNo/Rev.": "CS/LTCS-AUT-009, Rev.0",
  "WELDING PROCESS (ES)": "GTAW ",
  "Column7": "Full Auto. GTAW ",
  "PQR Material \nSeamless / Welder Pipes & Plate": "A333GR6 -(P1)",
  "Column9": "  A350LF2-(P1)",
  "Actual PQR ": "12.7",
  "Column11": "323.85",
  "Column12": "12",
  "Design\n Code": "ASME B31.3",
  "WELDING CONSUMABLES\nAPI582": "ER70S-6 (SUBRAMIG ULTRA\nLINCOLN)",
  "WELDING \nPOSITION": "1GR    (Auto. Mach. Rotating)",
  "IMPACT": "YES",
  "PWHT/\nNACE  ": "N/A",
  "Qualified Material ": "A333 GR 6, A671 GR CC 60-CL 22,A672 GR CC 60-CL\n22, A420 WPL6 , A106B, A105N, A234 WPB or equivalent",
  "Qualified Range\nmin.": "6.35",
  "Qualified Range Max.": "18.7",
  "Qualified \nwelding \nPosition": "1GR",
  "Pre-Heat": "36° Ambient",
  "Line Class": "1A1A, , 1P1A, 1P1AR, 1P1AW, 1P3A, 1R1B, 1R1BR, 1S1A, 1T3AJ, 1T3AO, 1T6ASO, 1W0WG, ,3P1A, 3P1AB,3P3A, 3R1B1, 3R1B2, 3R1B3, 3S1A. 3S1A4, 3S1AU, 3T3AJ, 6P1A, 6P1AB, 6P3A, 6R1B, 6S1A, 6S1AU,9P1A, 9S1A, 9S1AU, 9R1B, 1P1A7, 1R1B7, 3R1B7, 3P1A7,1G3A, 1M1A, 1N1A, 3G3A, 6G3A,1H3AJ, 6M1A, 1T3AZ, 3T3AZ, 1H3AZ, 3L1B2",
  "DocumentStatus": "APPROVED BY CTJV/QG",
  "PREQUALIED /NEW PQR": "NEW"
 },
 {
  "S.N": "26",
  "WPS NO.": "CS/LTCS-AUT-010",
  "WPS\nDocument No/Rev.\nOLD DOC. NO": "NFE1-CCC-QM-WPS-00107,\nRev. 1",
  "WPS Rev. No.": "0",
  "PQR \nNo/Rev.": "CS/LTCS-AUT-010, Rev.0",
  "WELDING PROCESS (ES)": "GTAW ",
  "Column7": "Full Auto. GTAW ",
  "PQR Material \nSeamless / Welder Pipes & Plate": "A333GR6 -(P1)",
  "Column9": "  A350LF2-(P1)",
  "Actual PQR ": "12.7",
  "Column11": "323.85",
  "Column12": "12",
  "Design\n Code": "ASME B31.3",
  "WELDING CONSUMABLES\nAPI582": "ER70S-6 (SUBRAMIG ULTRA\nLINCOLN)",
  "WELDING \nPOSITION": "1GR    (Auto. Mach. Rotating)",
  "IMPACT": "YES",
  "PWHT/\nNACE  ": "PWHT / YES",
  "Qualified Material ": "A333 GR 6, A671 GR CC 60-CL 22,A672 GR CC 60-CL\n22, A420 WPL6, A106B, A105N, A234 WPB or equivalent",
  "Qualified Range\nmin.": "6.35",
  "Qualified Range Max.": "18.7",
  "Qualified \nwelding \nPosition": "1GR",
  "Pre-Heat": "36° Ambient",
